Repository: K-Nerd/Mr_-

# Mr_-
Mr.카피바라 "마스터-카피"챗봇

# Pipe TIG Welding RAG Dataset

은퇴 숙련 용접공의 **노하우**를 신입에게 전달하기 위한 챗봇용 데이터셋.
"교과서적인 TIG 정의"가 아니라 **현장에서 숙련공이 판단하는 기준**을 담는 것이 목표.

---

## 폴더 구성

```
dataset/
├── video/             원본 영상 (mp4)
├── chatbot_docs/      재질별 종합 가이드 (사람이 읽는 .md, 챗봇이 긴 컨텍스트로 통째 인용)
├── rag/               RAG 임베딩용 구조화 데이터 (.json)
│   ├── carbon_steel/  1G.json / 2G.json / 5G.json / 6G.json
│   ├── stainless/     1G.json / 2G.json / 6G.json
│   ├── aluminum/      2G.json / 5G.json
│   └── posture/       6G_posture.json   ← 6G 자세 세부 분해
├── source_raw/        원본 Chatbot_DataSet 보관본 (def.md/qna.md, 예비/질문 이미지)
└── sources.json       영상 ID ↔ 로컬 경로 매핑 (인용 근거)
```

---

## 왜 이렇게 라벨링했나

### 1. `rag/`를 **재질 → 자세(1G~6G)** 2단계로 나눈 이유

같은 자세(예: 5G)라도 **재질이 바뀌면 전류·가스·송급·결함 양상이 완전히 달라진다**. 그래서 1차 분류는 재질, 2차 분류는 자세로 잡았다. 챗봇이 "스테인 6G 백비드 검게 나와요" 같은 질문을 받으면 `stainless/6G.json`만 좁게 검색하면 된다.

### 2. `posture/`가 **6G 하나**만 있는 이유

1G(아래보기)는 자세가 거의 문제되지 않는다. 자세가 결과를 좌우하는 건 **6G(45° 고정관)** 부터다. 6G는 한 패스 안에서 중력 방향이 360° 바뀌고, 모재 높이·시선·무게중심·발 위치·호흡까지 동기화돼야 한다.

그래서 **자세 자체를 독립 카테고리로 분리**하고, 6G에 한정해서 (모재 높이 / 기본자세 / 시선·무게중심·호흡 / 낮은자세 / 높은자세) 단위로 쪼갰다. 이게 숙련공이 신입에게 실제로 가르치는 단위이기도 하다.

### 3. `chatbot_docs/`를 별도로 둔 이유

`rag/*.json`은 짧은 청크(팁 한 줄, 불량 한 케이스) 단위라 임베딩 검색에 강하지만 **맥락이 짧다**. 챗봇이 답변을 풀어 쓰려면 긴 호흡의 설명이 필요해서, 재질별로 한 편씩 마크다운 가이드를 둔다. 챗봇은 검색된 청크 + 해당 재질의 .md 일부를 함께 보고 답한다.

### 4. `sources.json`이 **로컬 영상만** 인덱싱하는 이유

이 데이터셋의 인용 근거는 **로컬에 실재하는 영상**으로 한정한다. 외부 URL이나 미수집 영상은 인덱스에서 빠진다(추적은 `sources.json`의 `missing_videos` 필드).

---

## 데이터 흐름 (한 줄 요약)

`video/` 원본 → 핵심을 뽑아 `rag/<재질>/<자세>.json`(짧은 검색용) + `chatbot_docs/<재질>.md`(긴 컨텍스트용) → 챗봇이 검색 시 `sources.json`으로 원본 영상까지 역추적해 인용.

---

## 원본 Chatbot_DataSet 포함 범위

`source_raw/Chatbot_DataSet`에는 스테인리스, 알루미늄, 탄소강 원본 폴더의 `dataset/def.md`, `dataset/qna.md`, 예비사진, 질문용 사진을 보관한다. 대용량 mp4 3개는 중복 복사를 피하기 위해 `video/` 폴더에서 통합 관리한다.

File: apps/api/dataset/rag/stainless/6G.json
{
  "material": "stainless",
  "position": "6G",
  "position_description": "45° 경사 고정. 스테인리스 자격증의 최고 난이도. 자세 + 백퍼지 + 입열 관리 종합.",
  "source_ids": ["summary_stainless", "video_ss_6g", "summary_posture_6g"],
  "parameters": {
    "tungsten": "2% Lanthanated, Ø2.4mm",
    "filler_rod": "ER308L/ER316L, Ø2.4mm",
    "shielding_gas": "100% Argon, 12~14 LPM",
    "backing_gas": "100% Argon, 5~8 LPM",
    "polarity": "DCEN",
    "root_pass_amp": "75~95A (구간별 페달 조절)",
    "fill_cap_amp": "85~105A",
    "interpass_temp_max": "175°C",
    "technique": "Walking the cup",
    "root_gap": "2.4mm",
    "land": "1.5mm"
  },
  "entries": [
    {
      "type": "expert_tip",
      "stage": "preparation",
      "tip": "6G 스테인리스는 백퍼지 누설이 가장 큰 변수. 양 끝 마스킹은 종이 테이프 + 알루미늄 호일 이중. 측정 가능하면 산소계로 50ppm 이하 확인."
    },
    {
      "type": "expert_tip",
      "stage": "root_pass",
      "tip": "스테인리스 6G는 탄소강 6G보다 입열에 더 민감하다. 모든 구간에서 페달을 10~15% 덜 밟는다는 감각으로 가라."
    },
    {
      "type": "expert_tip",
      "stage": "root_pass",
      "tip": "6시 오버헤드 구간에서는 풀이 떨어지기 직전 와이어를 추가로 한 번 더 찍어 풀을 식히면서 받쳐 준다."
    },
    {
      "type": "expert_tip",
      "stage": "posture",
      "tip": "낮은자세는 무릎 한쪽을 꿇고 다른 발은 90°로 세워 균형. 높은자세는 다리 어깨너비, 등을 곧게."
    },
    {
      "type": "expert_tip",
      "stage": "posture",
      "tip": "스테인리스 6G는 한 호흡 = 한 와이어 찍기 리듬으로 가면 손 떨림이 적다."
    },
    {
      "type": "defect_solution",
      "defect": "black_back_bead_in_6oclock",
      "cause": "6시 부근에서 풀이 처져 갭이 더 벌어지고 백퍼지 가스가 빠져나감.",
      "solution": "6시 구간 전류 더 낮춤, 진행 속도 균일, 마스킹 누설 재점검. 양 끝 봉지 안 부풀어 있는지 확인."
    },
    {
      "type": "defect_solution",
      "defect": "warping",
      "cause": "다층 용접에서 인터패스 온도 관리 실패, 한쪽으로 비드 쌓임.",
      "solution": "175°C 이하 유지, 비드를 대칭으로 쌓고, 각 패스 후 식힌다."
    },
    {
      "type": "qa",
      "question": "6G 스테인리스에서 가장 어려운 구간은?",
      "answer": "6시(오버헤드)와 3시→6시로 내려가는 구간입니다. 풀이 처지면서 백퍼지도 빠지기 쉬워 백비드 색이 가장 잘 망가집니다."
    },
    {
      "type": "qa",
      "question": "6G 스테인리스 인터패스 온도는 어떻게 재요?",
      "answer": "온도 크레용(temp stick) 175°C 또는 적외선 온도계로 비드 옆 10mm 지점을 측정. 닿으면 즉시 떼야 할 정도(약 60°C 이상)면 다음 패스 들어가지 마세요."
    },
    {
      "type": "qa",
      "question": "6G 자세를 어디까지 연습해야 하나요?",
      "answer": "낮은자세/높은자세 두 자세를 자연스럽게 전환하고, 6시·3시·12시 구간에서 각각 30초씩 비드 없이 자세만 유지할 수 있을 때 자격 시험 수준입니다."
    }
  ]
}
